Repository: marcoalopez/GrainSizeTools

*This project is maintained by [Marco A. Lopez-Sanchez](https://marcoalopez.github.io/) - Last update (website): 2017/10/18*  

[GrainSizeTools script](http://marcoalopez.github.io/GrainSizeTools/) is a free open-source cross-platform script written in [Python](https://www.python.org/) that provides several tools to visualize and characterize the grain size in polycrystalline materials from thin sections. The script is suitable to use for paleopiezometry (paleowattmetry) studies and to derive the actual 3D grain size distribution using the Saltykov and the two-step methods. The script **does not require a previous experience with Python programming language** (see [documentation](https://github.com/marcoalopez/GrainSizeTools/blob/master/DOCS/tableOfContents.md) or [FAQ](https://github.com/marcoalopez/GrainSizeTools/blob/master/DOCS/FAQ.md)). For users with coding skills, the script is organized in a modular way using Python functions, which facilitates to modify, reuse or extend the code if needed.

## Features at a glance

- Load and extract data from txt and csv files generated by the ImageJ or any other application.
- Calculate the apparent diameters of the grain profiles via the equivalent circular diameter and correct, if required, the diameters by adding the perimeter of the grains.
- Estimate different apparent 1D grain size measures including the mean, median, area-weighted mean and frequency peak, the latter using the Gaussian Kernel Density Estimate method. Scales can be linear, logarithmic, or square root.
- It implements several algorithms to estimate the optimal bin size of histograms and the optimal bandwidth of the Gaussian KDE based on the population features.
- Derive the actual 3D grain size distribution from thin sections (2D data) using the Saltykov method, including to get an estimation of the volume of a particular grain size fraction.
- Estimate the shape of the 3D grain size distribution using the two-step method and a single parameter (the MSD).
- It produces different ready-to-publish plots, allowing to save the graphical output as a bitmap or vector images (see the image above for examples).

## Download

You can download the script at the following sites (**Last release 2017/10/18, v1.3.4**):  
https://github.com/marcoalopez/GrainSizeTools/releases  
http://figshare.com/articles/GrainSizeTools_script/1383130  
https://sourceforge.net/projects/grainsizetools/

[View the Project on GitHub](https://github.com/marcoalopez/GrainSizeTools)

## Documentation

Look at the [table of contents](https://github.com/marcoalopez/GrainSizeTools/blob/master/DOCS/tableOfContents.md). You can also download a manual in pdf format [here](http://figshare.com/articles/GrainSizeTools_script_manual/1371025).

## Screenshots

- *Estimation of different apparent grain size measures, in this example using a linear scale*  
- *Plots showing the area-weighted, square-root, and logarithmic apparent grain size distributions using the same data set*  
- *Estimation of actual (3D) grain size distribution and volume of a particular grain size fraction using the Saltykov method*  
- *Applying the two-step method to estimate the shape of the best lognormal distribution*  
- *Boxplot comparing different grain size distributions*

## Citation guidelines

If you need to cite the script or the methods the following references are available:

***Script reference***   
Lopez-Sanchez, Marco A. (2017): GrainSizeTools script. figshare. http://dx.doi.org/10.6084/m9.figshare.1383130

***Frequency peak grain size based on Gaussian KDE***  
Lopez-Sanchez MA and Llana-Fúnez S (2015) An evaluation of different measures of dynamically recrystallized grain size for paleopiezometry or paleowattmetry studies. *Solid Earth* 6, 475-495. doi:[10.5194/se-6-475-2015](http://dx.doi.org/10.5194/se-6-475-2015)

***Two-step method***  
Lopez-Sanchez MA and Llana-Fúnez (2016) An extension of the Saltykov method to quantify 3D grain size distributions in mylonites. *Journal of Structural Geology*, 93, 149-161. doi:[10.1016/j.jsg.2016.10.008](http://dx.doi.org/10.1016/j.jsg.2016.10.008).

***Saltykov method***  
The method as implemented in the GrainSizeTools script is described in the Appendix A in Lopez-Sanchez and Llana-Fúnez (2016) doi:[10.5194/se-6-475-2015](http://dx.doi.org/10.5194/se-6-475-2015)
The procedure is partially based on general formulation developed by Sahagian and Proussevitch (1998) *J. Volcanol. Geotherm. Res.* 84, 173–196. doi:[10.1029/95JB02500](http://dx.doi.org/10.1016/S0377-0273(98)00043-2)

File: grain_size_tools/piezometers.yaml
quartz:
  - piezometer: Stipp_Tullis
    year: 2003
    reference: https://doi.org/10.1029/2003GL018444
    B: 669.0
    m: 0.79
    warn: Ensure that you entered the apparent grain size as the root mean square (RMS)
    linear_intercepts: false
    correction_factor: false
    notes: Only applies to recrystallization regimes 2 and 3 (SGR, GBM)

  - piezometer: Holyoke
    year: 2010
    reference: https://doi.org/10.1016/j.tecto.2010.08.001
    B: 490.3
    m: 0.79
    warn: Ensure that you entered the apparent grain size as the root mean square (RMS)
    linear_intercepts: true
    correction_factor: true
    notes: None

olivine:
  - piezometer: VanderWal_wet
    year: 1993
    reference: https://doi.org/10.1029/93GL01382
    B: 1355.4
    m: 0.75
    warn: Ensure that you entered the apparent grain size as the root mean square (RMS)
    linear_intercepts: true
    correction_factor: 1.5
    notes: The Van de Wal (1993) piezometer was calibrated using the linear intercept (LI) grain size multiplied by 1.5 (correction factor). ECDs without stereological correction are converted to LIs using the empirical equation of De Hoff and Rhines (1968) LI = (1.5 / sqrt(4/pi)) * ECD

  - piezometer: Jung_Karato
    year: 2001
    reference: https://doi.org/10.1016/S0191-8141(01)00005-0
    B: 5461.03
    m: 0.85
    warn: Ensure that you entered the apparent grain size as the root mean square (RMS)
    linear_intercepts: true
    correction_factor: 1.5 
    notes: The Jung & Karato (2001) piezometer was calibrated using the linear intercept (LI) grain size multiplied by 1.5 (correction factor). If equivalent circular diameters (ECD) without stereological correction are used, they must be converted to LIs using the empirical equation of De Hoff and Rhines (1968) as follows LI = (1.5 / sqrt(4/pi)) * ECD

File: grain_size_tools/piezometric_database.yaml
# This file is part of the Open Database License (ODbL) - version 1.0
#
# Preamble:
# The Piezometric Database is an open database provided as part
# of the "GrainSizeTools Script" and it  is licensed under the Open
# Database License (ODbL) version 1.0.
#
# License:
# Copyright (c) 2014-present, Marco A. Lopez-Sanchez
#
# You are free:
# 1. To Share: To copy, distribute, and use the database.
# 2. To Create: To produce works from the database.
# 3. To Adapt: To modify, transform, and build upon the database.
#
# As long as you:
# 1. Attribute: You must attribute any public use of the database,
# or works produced from the database, in the manner specified in
# the attribution section below.
# 2. Share-Alike: If you publicly use any adapted version of this
# database or works produced from it, you must also offer that
# adapted database under the ODbL license.
# 3. Keep open: If you redistribute the database, you must make
# the original data available to the public at no cost, without
# any restrictions on the use of the database.
#
# Attribution:
# The attribution requirement under this license is satisfied by
# including the following notice:
# "Piezometric Database by GrainSizeTools Script is licensed
# under the Open Database License (ODbL) version 1.0."
# If you make any changes or adaptations to this database, you must
# indicate so and not imply that the original database is endorsed
# by the GrainSizeTools script.
#
# License Text:
# The full text of the Open Database License (ODbL) version 1.0 is
# available at: https://opendatacommons.org/licenses/odbl/1.0/
# For the avoidance of doubt, this summary is not a license and it
# has no legal value. You should refer to the full text of the ODbL
# for the complete terms and conditions that apply.
#
# Contact:
# If you have any questions or need further clarifications regarding
# this license or the Piezometric Database, you can contact
# Marco A. Lopez-Sanchez at lopezmarco [to be found at] uniovi.es.
#
# End of License.

# =================================================================== #
# Save this file in the same directory as GrainSizeTools              #
# =================================================================== #


##### version #############################################################################
database:
  version: 2024.05.21

###########################################################################################
  mineral_phases:
    quartz: # quartz piezometers
      Stipp_Tullis:
        year: 2003
        reference: https://doi.org/10.1029/2003GL018444
        B: 669.0
        m: 0.79
        warn: Please ensure that you have entered the apparent grain size as the root mean square (RMS).
        linear_intercepts: false
        correction_factor: false
        notes: Only applies to recrystallization regimes 2 and 3 (SGR, GBM)
    
      Stipp_Tullis_BLG:
        year: 2003
        reference: https://doi.org/10.1029/2003GL018444
        B: 1264.1
        m: 1.64
        warn: Please ensure that you have entered the apparent grain size as the root mean square (RMS).
        linear_intercepts: false
        correction_factor: false
        notes: Only applies to recrystallization regime 1 (BLG)      

      Holyoke:
        year: 2010
        reference: https://doi.org/10.1016/j.tecto.2010.08.001
        B: 490.3
        m: 0.79
        warn: Please ensure that you have entered the apparent grain size as the root mean square (RMS).
        linear_intercepts: false
        correction_factor: false
        notes: Only applies to recrystallization regimes 2 and 3 (SGR, GBM)
  
      Holyoke_BLG:
        year: 2010
        reference: https://doi.org/10.1016/j.tecto.2010.08.001
        B: 883.9
        m: 1.85
        warn: Please ensure that you have entered the apparent grain size as the root mean square (RMS).
        linear_intercepts: false
        correction_factor: false
        notes: Only applies to recrystallization regimes 2 and 3 (SGR, GBM)
  
      Cross:
        year: 2017
        reference: https://doi.org/10.1002/2017GL073836
        B: 593.0
        m: 0.71
        warn: Please ensure that you have entered the apparent grain size as the root mean square (RMS).
        linear_intercepts: false
        correction_factor: false
        notes: None
  
      Cross_HR:
        year: 2017
        reference: https://doi.org/10.1002/2017GL073836
        B: 450.9
        m: 0.63
        warn: Please ensure that you have entered the apparent grain size as the root mean square (RMS).
        linear_intercepts: false
        correction_factor: false
        notes: None
  
      Shimizu:
        year: 2008
        reference: https://doi.org/10.1016/j.jsg.2008.03.004
        B: 352.0
        m: 0.8
        warn: Please ensure that you have entered the apparent grain size as the median in log (base e) scale.
        linear_intercepts: false
        correction_factor: false
        notes: |
          The Shimizu (2008) piezometer requires entering the grain size as the
          logarithm of the median apparent grain size calculated using equivalent
          circular diameters with no stereological correction. It uses a different
          piezometer model to the Twiss model in which the stress estimation is
          temperature-dependent.
  
      Twiss:
        year: 1977
        reference: https://www.doi.org/10.1007/BF01637105
        B: 550.0
        m: 0.68
        warn: Please ensure that you have entered the apparent grain size as the arithmetic mean grain size.
        linear_intercepts: false
        correction_factor: 1.5
        notes: |
          Twiss (1977) piezometer was calibrated using the linear intercepts (LI) multiplied
          by 1.5 (correction factor). Equivalent circular diameters (ECD) without stereological
          correction must be converted to LIs using the empirical equation of De Hoff and
          Rhines (1968) as follows LI = (1.5 / sqrt(4/pi)) * ECD

###########################################################################################
    olivine:  # olivine piezometers
      VanderWal_wet:
        year: 1993
        reference: https://doi.org/10.1029/93GL01382
        B: 1355.4
        m: 0.75
        warn: Please ensure that you have entered the apparent grain size as the arithmetic mean in linear scale.
        linear_intercepts: true
        correction_factor: 1.5
        notes: |
          The Van der Wal (1993) piezometer was calibrated using the linear intercept (LI) grain size
          multiplied by 1.5 (correction factor). ECDs without stereological correction will be converted
          to LIs using the empirical equation of De Hoff and Rhines (1968) LI = (1.5 / sqrt(4/pi)) * ECD

      Jung_Karato:
        year: 2001
        reference: https://doi.org/10.1016/S0191-8141(01)00005-0
        B: 5461.03
        m: 0.85
        warn: Please ensure that you have entered the apparent grain size as the arithmetic mean in linear scale.
        linear_intercepts: true
        correction_factor: 1.5 
        notes: |
          The Jung & Karato (2001) piezometer was calibrated using the linear intercept (LI) grain size
          multiplied by 1.5 (correction factor). ECDs without stereological correction will be converted
          to LIs using the empirical equation of De Hoff and Rhines (1968) LI = (1.5 / sqrt(4/pi)) * ECD

###########################################################################################
    calcite:  # calcite piezometers
      Rutter_SGR:
        year: 1995
        reference: https://doi.org/10.1029/95JB02500
        B: 812.83
        m: 0.88
        warn: Please ensure that you have entered the apparent grain size as the arithmetic mean in linear scale.
        linear_intercepts: false
        correction_factor: false
        notes: Only applies to subgrain rotation recrystallization
  
      Rutter_GBM:    
        year: 1995
        reference: https://doi.org/10.1029/95JB02500
        B: 2691.53
        m: 0.89
        warn: Please ensure that you have entered the apparent grain size as the arithmetic mean in linear scale.
        linear_intercepts: false
        correction_factor: false
        notes: Only applies to grain boundary migration recrystallization
  
      Barnhoorn:
        year: 2003
        reference: https://doi.org/10.1016/j.jsg.2003.11.024
        B: 537.03
        m: 0.82
        warn: Please ensure that you have entered the apparent grain size as the arithmetic mean in linear scale.
        linear_intercepts: false
        correction_factor: false
        notes: None
  
      Platt_Bresser:
        year: 2017
        reference: https://doi.org/10.1016/j.jsg.2017.10.012
        B: 538.40
        m: 0.82
        warn: Please ensure that you have entered the apparent grain size as the root mean square (RMS) in linear scale.
        linear_intercepts: false
        correction_factor: false
        notes: |
          Contrary to other calcite piezometers, this one was calibrated using the RMS mean
          instead of the arithmetic mean.
  
      Valcke:
        year: 2015
        reference: https://doi.org/10.1144/SP409.4
        B: 1467.92
        m: 1.67
        warn: Please ensure that you have entered the apparent grain size the arithmetic mean in linear scale.
        linear_intercepts: false
        correction_factor: false
        notes: None

###########################################################################################
    feldspar:  # feldspar piezometers
      Post_Tullis_BLG:
        year: 1999
        reference: https://doi.org/10.1016/S0040-1951(98)00260-1
        B: 433.4
        m: 1.52
        warn: Please ensure that you have entered the apparent grain size as the median in linear scale.
        linear_intercepts: true
        correction_factor: false
        notes: |
          The Post and Tullis (1999) piezometer was calibrated using the median of the
          equivalent circular diameters (ECD) grain size with no stereological correction.

# End of file
###########################################################################################

File: grain_size_tools/piezometric_database_ver2.yaml
# =================================================================== #
# Save this file in the same directory as GrainSizeTools              #
# =================================================================== #

---
database_version: 2024.05.21

metadata:
  author: Marco A. Lopez-Sanchez
  contact_email: marcoalopez (at) outlook.com
  description: Piezometric database from GrainSizeTools script
  created_at: 2024-05-21
  license: Open Database License (ODbL) - version 1.0
  usage_terms: https://opendatacommons.org/licenses/odbl/summary/
  contributors:

data:
## quartz piezometers ######################################################################
  quartz:
    Stipp_Tullis:
      year: 2003
      reference: https://doi.org/10.1029/2003GL018444
      B: 669.0
      m: 0.79
      warn: Please ensure that you have entered the apparent grain size as the root mean square (RMS).
      linear_intercepts: false
      correction_factor: false
      notes: Only applies to recrystallization regimes 2 and 3 (SGR, GBM)
    
    Stipp_Tullis_BLG:
      year: 2003
      reference: https://doi.org/10.1029/2003GL018444
      B: 1264.1
      m: 1.64
      warn: Please ensure that you have entered the apparent grain size as the root mean square (RMS).
      linear_intercepts: false
      correction_factor: false
      notes: Only applies to recrystallization regime 1 (BLG)      

    Holyoke:
      year: 2010
      reference: https://doi.org/10.1016/j.tecto.2010.08.001
      B: 490.3
      m: 0.79
      warn: Please ensure that you have entered the apparent grain size as the root mean square (RMS).
      linear_intercepts: false
      correction_factor: false
      notes: Only applies to recrystallization regimes 2 and 3 (SGR, GBM)
  
    Holyoke_BLG:
      year: 2010
      reference: https://doi.org/10.1016/j.tecto.2010.08.001
      B: 883.9
      m: 1.85
      warn: Please ensure that you have entered the apparent grain size as the root mean square (RMS).
      linear_intercepts: false
      correction_factor: false
      notes: Only applies to recrystallization regimes 2 and 3 (SGR, GBM)
  
    Cross:
      year: 2017
      reference: https://doi.org/10.1002/2017GL073836
      B: 593.0
      m: 0.71
      warn: Please ensure that you have entered the apparent grain size as the root mean square (RMS).
      linear_intercepts: false
      correction_factor: false
      notes: None
  
    Cross_HR:
      year: 2017
      reference: https://doi.org/10.1002/2017GL073836
      B: 450.9
      m: 0.63
      warn: Please ensure that you have entered the apparent grain size as the root mean square (RMS).
      linear_intercepts: false
      correction_factor: false
      notes: None
  
    Shimizu:
      year: 2008
      reference: https://doi.org/10.1016/j.jsg.2008.03.004
      B: 352.0
      m: 0.8
      warn: Please ensure that you have entered the apparent grain size as the median in log (base e) scale.
      linear_intercepts: false
      correction_factor: false
      notes: |
        The Shimizu (2008) piezometer requires entering the grain size as the
        logarithm of the median apparent grain size calculated using equivalent
        circular diameters with no stereological correction. It uses a different
        piezometer model to the Twiss model in which the stress estimation is
        temperature-dependent.
  
    Twiss:
      year: 1977
      reference: https://www.doi.org/10.1007/BF01637105
      B: 550.0
      m: 0.68
      warn: Please ensure that you have entered the apparent grain size as the arithmetic mean grain size.
      linear_intercepts: false
      correction_factor: 1.5
      notes: |
        Twiss (1977) piezometer was calibrated using the linear intercepts (LI) multiplied
        by 1.5 (correction factor). Equivalent circular diameters (ECD) without stereological
        correction must be converted to LIs using the empirical equation of De Hoff and
        Rhines (1968) as follows LI = (1.5 / sqrt(4/pi)) * ECD

## olivine piezometers ######################################################################
  olivine:
    VanderWal_wet:
      year: 1993
      reference: https://doi.org/10.1029/93GL01382
      B: 1355.4
      m: 0.75
      warn: Please ensure that you have entered the apparent grain size as the arithmetic mean in linear scale.
      linear_intercepts: true
      correction_factor: 1.5
      notes: |
        The Van der Wal (1993) piezometer was calibrated using the linear intercept (LI) grain size
        multiplied by 1.5 (correction factor). ECDs without stereological correction will be converted
        to LIs using the empirical equation of De Hoff and Rhines (1968) LI = (1.5 / sqrt(4/pi)) * ECD

    Jung_Karato:
      year: 2001
      reference: https://doi.org/10.1016/S0191-8141(01)00005-0
      B: 5461.03
      m: 0.85
      warn: Please ensure that you have entered the apparent grain size as the arithmetic mean in linear scale.
      linear_intercepts: true
      correction_factor: 1.5 
      notes: |
        The Jung & Karato (2001) piezometer was calibrated using the linear intercept (LI) grain size
        multiplied by 1.5 (correction factor). ECDs without stereological correction will be converted
        to LIs using the empirical equation of De Hoff and Rhines (1968) LI = (1.5 / sqrt(4/pi)) * ECD

## calcite piezometers ######################################################################
  calcite:
    Rutter_SGR:
      year: 1995
      reference: https://doi.org/10.1029/95JB02500
      B: 812.83
      m: 0.88
      warn: Please ensure that you have entered the apparent grain size as the arithmetic mean in linear scale.
      linear_intercepts: false
      correction_factor: false
      notes: Only applies to subgrain rotation recrystallization
  
    Rutter_GBM:    
      year: 1995
      reference: https://doi.org/10.1029/95JB02500
      B: 2691.53
      m: 0.89
      warn: Please ensure that you have entered the apparent grain size as the arithmetic mean in linear scale.
      linear_intercepts: false
      correction_factor: false
      notes: Only applies to grain boundary migration recrystallization
  
    Barnhoorn:
      year: 2003
      reference: https://doi.org/10.1016/j.jsg.2003.11.024
      B: 537.03
      m: 0.82
      warn: Please ensure that you have entered the apparent grain size as the arithmetic mean in linear scale.
      linear_intercepts: false
      correction_factor: false
      notes: None
  
    Platt_Bresser:
      year: 2017
      reference: https://doi.org/10.1016/j.jsg.2017.10.012
      B: 538.40
      m: 0.82
      warn: Please ensure that you have entered the apparent grain size as the root mean square (RMS) in linear scale.
      linear_intercepts: false
      correction_factor: false
      notes: |
        Contrary to other calcite piezometers, this one was calibrated using the RMS mean
        instead of the arithmetic mean.
  
    Valcke:
      year: 2015
      reference: https://doi.org/10.1144/SP409.4
      B: 1467.92
      m: 1.67
      warn: Please ensure that you have entered the apparent grain size the arithmetic mean in linear scale.
      linear_intercepts: false
      correction_factor: false
      notes: None

## feldspar piezometers #####################################################################
  feldspar:  # feldspar piezometers
    Post_Tullis_BLG:
      year: 1999
      reference: https://doi.org/10.1016/S0040-1951(98)00260-1
      B: 433.4
      m: 1.52
      warn: Please ensure that you have entered the apparent grain size as the median in linear scale.
      linear_intercepts: true
      correction_factor: false
      notes: |
        The Post and Tullis (1999) piezometer was calibrated using the median of the
        equivalent circular diameters (ECD) grain size with no stereological correction.

## End of file ##############################################################################
